Repository: ZBM-AI/materials-ai-platform

# Materials AI Platform 🧪

**材料科学人工智能统一平台** — 文献挖掘 · 知识图谱 · 性能预测 · 显微分析 · 晶体生成 · 智能学习助手
---

## 📖 项目简介

Materials AI Platform 是一个面向材料科学研究的全栈 AI 平台，集成 **6 大核心模块**，覆盖从文献挖掘到晶体生成再到学习辅助的完整科研流程。

### 核心功能

| 模块 | 功能 | AI 模型 |
|------|------|---------|
| 📚 **文献挖掘** | PDF解析 · SciBERT NER · 关系抽取 · RAG问答 | SciBERT · Chroma · LangChain |
| 🕸️ **知识图谱** | 本体建模 · Neo4j存储 · Cypher查询 · RGCN推理 | RGCN · py2neo |
| 🔮 **性能预测** | 带隙/形成能/力学/热导率/屈服强度预测 | GPR · XGBoost · MEGNet · CGCNN |
| 🔬 **显微分析** | 物相分割 · 晶粒检测 · 缺陷分类 · 组织识别 | U-Net · YOLOv8-seg · GLCM+LBP |
| 💎 **晶体生成** | 扩散模型 · CGCNN筛选 · 物理验证 · DFT对接 | CDVAE/DiffCSP · EGNN · PyXtal |
| 🎓 **学习助手** | 教材RAG · 自动出题 · Python代码 · 实验建议 | FAISS · Sentence-BERT · OpenAI |

---

## 🏗️ 架构

```
┌─────────────────────────────────────────────────────────────┐
│                    Frontend (Streamlit)                      │
│               http://localhost:8501                          │
└───────────────────────┬─────────────────────────────────────┘
                        │ REST API (JWT Auth)
┌───────────────────────▼─────────────────────────────────────┐
│                 Backend (FastAPI)                            │
│               http://localhost:8000                          │
│            OpenAPI Docs: /docs                               │
└───────┬───────┬───────┬───────┬───────┬───────┬─────────────┘
        │       │       │       │       │       │
   ┌────▼──┐ ┌─▼──┐ ┌──▼──┐ ┌──▼──┐ ┌──▼──┐ ┌──▼──────┐
   │SciBERT│ │RAG │ │CGCNN│ │YOLO │ │U-Net│ │Crystal  │
   │ NER   │ │API │ │Proxy│ │Grain│ │Phase│ │Diffusion│
   │ :8001 │ │:8002│ │:8003│ │:8004│ │:8005│ │:8006    │
   └───────┘ └────┘ └─────┘ └─────┘ └─────┘ └─────────┘
        │       │       │       │       │       │
   ┌────▼──────▼───────▼───────▼───────▼───────▼─────────────┐
   │                 Shared Storage Layer                      │
   │   MongoDB · Redis · FAISS · Chroma · Neo4j (optional)    │
   └──────────────────────────────────────────────────────────┘
```

**设计原则**:
- 每个 AI 模型独立封装为 Docker 微服务，通过 REST API 调用
- FastAPI 后端统一认证 (JWT)、路由、文件上传
- Streamlit 多页前端提供交互式 UI
- 服务间通过 Docker Compose 网络通信

---

## 📁 项目结构 (Monorepo)

```
materials-ai-platform/
├── backend/                        # FastAPI 后端
│   ├── app/
│   │   ├── main.py                 # 应用入口
│   │   ├── core/
│   │   │   ├── config.py           # 环境变量配置 (Pydantic Settings)
│   │   │   ├── security.py         # JWT 认证
│   │   │   └── dependencies.py     # 依赖注入
│   │   ├── api/v1/
│   │   │   ├── router.py           # API 聚合路由
│   │   │   ├── auth.py             # 注册/登录
│   │   │   ├── literature.py       # Module 1: 文献挖掘
│   │   │   ├── knowledge_graph.py  # Module 2: 知识图谱
│   │   │   ├── property.py         # Module 3: 性能预测
│   │   │   ├── microscopy.py       # Module 4: 显微分析
│   │   │   ├── crystal.py          # Module 5: 晶体生成
│   │   │   └── learning.py         # Module 6: 学习助手
│   │   ├── models/user.py         # 用户数据模型 (SQLite)
│   │   └── schemas/               # Pydantic 请求/响应模型
│   ├── Dockerfile
│   └── requirements.txt
│
├── frontend/                       # Streamlit 前端
│   └── Dockerfile
│
├── materials_ai/                   # 核心 AI 代码库
│   ├── app.py                      # Streamlit 主入口
│   ├── config.py                   # 全局配置
│   ├── pages/                      # 6 个模块页面
│   │   ├── 1_📚_Literature_Mining.py
│   │   ├── 2_🕸️_Knowledge_Graph.py
│   │   ├── 3_🔮_Property_Prediction.py
│   │   ├── 4_🔬_Microscopy_Analysis.py
│   │   ├── 5_💎_Crystal_Generation.py
│   │   └── 6_🎓_Learning_Assistant.py
│   ├── modules/                    # AI 模块实现
│   │   ├── nlp_literature_mining/  # Module 1
│   │   ├── knowledge_graph/        # Module 2
│   │   ├── property_prediction/    # Module 3
│   │   ├── microscopy_analysis/    # Module 4
│   │   ├── crystal_generation/     # Module 5
│   │   └── learning_assistant/     # Module 6
│   ├── saved_models/               # 训练好的模型
│   ├── utils/
│   └── scripts/                    # 训练脚本
│
├── services/                       # Docker 微服务
│   ├── scibert-ner/                # SciBERT NER 服务 (:8001)
│   ├── rag-api/                    # RAG 问答服务 (:8002)
│   ├── cgcnn-proxy/                # CGCNN 代理服务 (:8003)
│   ├── yolo-grain/                 # YOLO 晶粒检测 (:8004)
│   ├── unet-phase/                 # U-Net 物相分割 (:8005)
│   ├── crystal-diffusion/          # 晶体扩散模型 (:8006)
│   └── embedding-api/              # 文本 Embedding (:8007)
│
├── docker-compose.yml              # 一键启动所有服务
├── .env.example                    # 环境变量模板
├── Makefile                        # 常用命令
└── README.md                       # 本文件
```

---

## 🚀 快速开始

### 前置要求

- Docker & Docker Compose v2+
- Python 3.11+ (本地开发)
- Git

# 1. 克隆项目
git clone <repository-url>
cd materials-ai-platform

# 或: cd materials_ai && streamlit run app.py --server.port 8501

File: materials_ai/data/property_data/band_gap_data.csv
formula,band_gap_eV
Ag2O,1.3
Ag3N,0.8
AgBr,2.6
AgCl,3.2
AgGaS2,2.7
AgGaSe2,1.8
AgGaTe2,1.1
AgI,2.8
AgInS2,1.8
AgInSe2,1.24
AgNbO3,2.8
AgTaO3,3.4
Al2O3,8.8
AlAs,2.16
AlN,6.2
AlP,2.45
AlSb,1.58
As2S3,2.5
As2Se3,1.8
As2Te3,1.0
BAs,1.5
BN,5.9
BP,2.0
BSb,0.5
Ba0.5Sr0.5TiO3,3.3
BaB2O4,6.0
BaF2,10.5
BaHfO3,5.1
BaO,4.0
BaSi2,0.4
BaSnO3,3.1
BaTiO3,3.25
BaWO4,4.8
BaZrO3,5.3
BeO,10.6
Bi2MoO6,2.6
Bi2O3,2.8
Bi2S3,1.3
Bi2Se3,0.35
Bi2Te3,0.15
Bi2WO6,2.8
Bi4Ti3O12,3.2
BiCrO3,2.5
BiFeO3,2.67
BiI3,1.7
BiMnO3,1.1
BiVO4,2.4
CH(NH2)2PbBr3,2.1
CH(NH2)2PbI3,1.48
CH3NH3PbBr3,2.2
CH3NH3PbCl3,2.9
CH3NH3PbI3,1.55
CH3NH3SnI3,1.3
Ca2Ge,0.7
Ca2Si,0.9
Ca2Sn,0.5
Ca2TiO4,3.8
Ca3Al2Si3O12,7.0
CaF2,12.1
CaMoO4,3.5
CaO,7.1
CaSnO3,4.4
CaTiO3,3.5
CaWO4,4.5
CaZrO3,5.5
Cd3As2,0.0
Cd3P2,0.55
CdF2,7.8
CdO,2.2
CdS,2.42
CdSe,1.74
CdTe,1.44
CdWO4,3.8
CeO2,3.2
Co3O4,1.5
CoFe2O4,1.8
CoO,2.4
CoTiO3,2.3
Cr2O3,3.4
CrN,0.0
CrO2,0.5
Cs2AgBiBr6,2.2
Cs2AgBiCl6,2.7
Cs2AgInBr6,1.8
Cs2AgSbBr6,2.0
Cs2O,3.2
Cs2TiBr6,1.8
Cs3Bi2I9,2.0
Cs3Sb2I9,1.9
CsBr,7.3
CsGeBr3,2.2
CsGeCl3,3.1
CsGeI3,1.6
CsI,6.3
CsLiB6O10,7.3
CsPbBr3,2.25
CsPbCl3,2.8
CsPbI3,1.73
CsSnBr3,1.8
CsSnCl3,2.5
CsSnI3,1.3
Cu2O,2.17
Cu2ZnSnS4,1.5
Cu2ZnSnSe4,1.0
Cu3N,1.2
CuAlS2,3.4
CuAlSe2,2.5
CuBr,2.9
CuCl,3.4
CuFe2O4,1.4
CuGaS2,2.43
CuGaSe2,1.68
CuGaTe2,1.2
CuI,3.1
CuInS2,1.5
CuInSe2,1.0
CuInTe2,1.0
CuO,1.2
Dy2O3,5.2
DyN,0.9
Er2O3,5.1
ErN,1.0
EuTiO3,1.8
Fe2O3,2.1
Fe2TiO5,2.0
Fe3Al2Si3O12,0.5
Fe3O4,0.1
Fe4N,0.0
FeTiO3,2.1
Ga2O3,4.8
GaAs,1.42
GaN,3.4
GaP,2.26
GaSb,0.73
Gd2O3,5.4
Gd3Ga5O12,5.2
GdFeO3,2.3
GdN,0.8
Ge,0.67
GeS,1.6
GeSe,1.1
GeTe,0.6
HfN,0.0
HfO2,5.7
HfS2,2.1
HfSe2,1.1
HgBr2,3.4
HgCl2,4.1
HgI2,2.2
HgS,2.1
HgSe,0.7
HgTe,0.02
HoN,0.95
In2O3,2.9
InAs,0.36
InN,0.65
InP,1.35
InSb,0.17
Ir2O3,0.7
K0.5Na0.5NbO3,3.2
K2O,4.4
KCl,8.4
KF,10.8
KH2PO4,6.5
KI,6.0
KNbO3,3.34
KTaO3,3.6
KTiOPO4,3.5
La2O3,5.5
LaCoO3,0.3
LaCrO3,3.4
LaFeO3,2.1
LaMnO3,1.0
LaN,0.75
LaNiO3,0.1
Li10GeP2S12,2.2
Li2O,7.99
Li3InCl6,3.8
Li3PO4,7.5
Li3YCl6,4.5
Li6PS5Cl,2.5
Li7La3Zr2O12,5.0
LiB3O5,7.5
LiCl,8.6
LiF,13.6
LiFe5O8,0.9
LiNbO3,3.78
LiTaO3,3.8
Lu2O3,5.5
LuN,1.0
Mg2Ge,0.54
Mg2Si,0.77
Mg2Sn,0.3
Mg3Al2Si3O12,7.2
Mg3Sb2,0.5
MgAl2O4,7.8
MgF2,11.0
MgFe2O4,2.0
MgO,7.8
MgTiO3,3.7
Mn2O3,1.2
Mn4N,0.0
MnFe2O4,1.5
MnO2,0.25
MnTiO3,3.0
MoO3,2.9
MoS2,1.8
MoSe2,1.5
MoTe2,1.1
NH4H2PO4,7.0
Na0.5Bi0.5TiO3,3.1
Na2O,5.5
Na3PS4,2.3
Na3SbS4,2.1
NaCl,8.5
NaF,11.7
NaI,5.9
NaNbO3,3.4
Nb2O5,3.4
NbS2,1.3
NbSe2,1.2
NdFeO3,2.2
NiFe2O4,2.2
NiO,3.5
NiTiO3,2.1
PbBr2,3.3
PbCl2,4.2
PbF2,5.8
PbI2,2.3
PbMoO4,3.3
PbS,0.41
PbSe,0.27
PbTe,0.32
PbTiO3,3.4
PbWO4,3.8
PtS2,1.6
PtSe2,1.2
Rb2O,3.8
RbBr,7.5
RbI,6.1
RbPbBr3,2.3
RbPbI3,1.7
ReS2,1.4
ReSe2,1.2
Rh2O3,1.4
Sb2O3,3.3
Sb2Se3,1.2
Sb2Te3,0.3
SbI3,2.0
Sc2O3,5.7
ScN,0.0
Si,1.12
SiC,2.86
SiO2,8.9
Sm2O3,5.0
SmFeO3,2.2
SnF2,4.3
SnO2,3.6
SnS,1.3
SnS2,2.2
SnSe,1.0
SnSe2,1.0
SnTe,0.18
Sr2TiO4,3.5
SrF2,10.7
SrHfO3,5.5
SrO,5.7
SrSi2,0.35
SrSnO3,4.1
SrTiO3,3.25
SrWO4,4.5
SrZrO3,5.4
Ta2O5,4.0
TaS2,1.5
TaSe2,1.2
Ti2O3,0.1
TiN,0.0
TiO2,3.2
TiS2,0.3
TiSe2,0.2
Tl2O,1.8
TlBr,2.68
TlCl,3.4
TlI,2.1
TmN,1.1
V2O3,0.2
V2O5,2.2
VN,0.0
VO2,0.7
VS2,0.6
VSe2,0.5
WO3,2.7
WS2,2.1
WSe2,1.6
WTe2,1.0
Y2O3,5.6
Y3Al5O12,6.5
Y3Fe5O12,2.8
YFeO3,2.5
YMnO3,1.6
YN,0.85
YbN,1.3
Zn3As2,1.0
Zn3P2,1.5
ZnAl2O4,3.8
ZnFe2O4,1.9
ZnO,3.37
ZnO2,2.8
ZnS,3.68
ZnSe,2.7
ZnTe,2.26
ZnTiO3,3.1
ZnWO4,3.5
ZrN,0.0
ZrO2,5.0
ZrS2,1.7
ZrSe2,1.0
ZrSiO4,5.5

File: materials_ai/data/property_data/mechanical_data.csv
formula,bulk_modulus_GPa,shear_modulus_GPa
Ag,100.0,30.0
Al,76.0,26.0
Al2O3,250.0,163.0
Al2SiO5,180.0,95.0
AlAs,82.0,35.0
AlN,210.0,130.0
AlP,89.0,38.0
AlSb,58.0,25.0
Au,220.0,27.0
B4C,250.0,195.0
BN,380.0,405.0
BaF2,65.0,30.0
BaO,80.0,38.0
BaSiO3,75.0,38.0
BaTiO3,150.0,90.0
BaZrO3,170.0,95.0
BiFeO3,120.0,55.0
C,442.0,535.0
Ca2Ge,38.0,17.0
Ca2Si,35.0,15.0
Ca2SiO4,105.0,58.0
Ca2Sn,32.0,14.0
Ca3Sb2,30.0,12.0
CaB6,148.0,95.0
CaF2,88.0,45.0
CaO,110.0,67.0
CaSiO3,95.0,52.0
CaTiO3,165.0,95.0
CaZrO3,180.0,100.0
Cd3As2,35.0,14.0
CdS,62.0,19.0
CdSe,53.0,16.0
CdTe,42.0,12.0
CeB6,155.0,100.0
CeO2,195.0,78.5
Co,180.0,75.0
Co3O4,190.0,85.0
CoAl2O4,190.0,88.0
CoFe2O4,165.0,70.0
CoO,180.0,78.0
CoPt,260.0,110.0
Cr,160.0,115.0
Cr2O3,230.0,120.0
Cr3C2,310.0,150.0
CrB2,230.0,145.0
CrN,210.0,114.0
Cs2AgBiBr6,18.0,7.0
CsF,23.0,9.0
CsPbBr3,20.0,8.0
CsPbCl3,22.0,9.0
CsPbI3,18.0,7.0
CsSnI3,14.0,5.0
Cu,140.0,48.0
CuFe2O4,155.0,62.0
CuZn,110.0,40.0
Dy2O3,155.0,72.0
Er2O3,158.0,74.0
EuO,75.0,30.0
EuS,55.0,20.0
EuTiO3,160.0,85.0
FAPbI3,16.0,7.0
Fe,170.0,82.0
Fe2O3,200.0,91.0
Fe2SiO4,134.0,78.0
Fe3Al,170.0,72.0
Fe3O4,180.0,90.0
FeAl2O4,180.0,85.0
FeCo,180.0,80.0
FeNi,170.0,75.0
FeO,160.0,65.0
FePd,168.0,72.0
FePt,280.0,120.0
GaAs,75.0,32.0
GaN,200.0,115.0
GaP,88.0,39.0
Gd2O3,150.0,70.0
Ge,75.0,49.0
GeO2,50.0,28.0
HfB2,248.0,191.0
HfC,278.0,192.0
HfN,306.0,162.0
HfO2,240.0,110.0
InAs,58.0,22.0
InN,130.0,52.0
InP,71.0,30.0
InSb,45.0,15.0
Ir,320.0,210.0
KBr,15.0,7.0
KCl,18.0,9.0
KF,31.0,14.0
KI,12.0,5.0
KNbO3,150.0,72.0
La2O3,140.0,65.0
LaB6,160.0,105.0
LaCrO3,150.0,65.0
LaFeO3,145.0,62.0
LaMnO3,140.0,60.0
LaTe,38.0,12.0
Li10GeP2S12,18.0,7.0
Li3InCl6,22.0,9.0
Li3YCl6,25.0,10.0
Li6PS5Cl,20.0,8.0
Li7La3Zr2O12,100.0,42.0
LiBr,26.0,12.0
LiCl,32.0,15.0
LiCoO2,140.0,55.0
LiF,68.0,38.0
LiFePO4,125.0,50.0
LiI,21.0,9.0
LiMn2O4,120.0,48.0
LiMnPO4,122.0,48.0
LiNbO3,150.0,58.0
LiNiO2,135.0,52.0
LiTaO3,170.0,62.0
Lu2O3,165.0,78.0
MAPbI3,15.0,6.0
Mg,35.0,17.0
Mg2Ge,48.0,22.0
Mg2Si,46.0,21.0
Mg2SiO4,128.0,81.0
Mg2Sn,40.0,18.0
Mg3Sb2,35.0,15.0
MgAl2O4,195.0,108.0
MgB2,120.0,62.0
MgF2,100.0,55.0
MgFe2O4,175.0,78.0
MgO,160.0,130.0
MgSiO3,140.0,82.0
Mn3O4,170.0,80.0
MnAl2O4,185.0,82.0
MnFe2O4,160.0,65.0
MnO,150.0,60.0
Mo,260.0,120.0
Mo2C,280.0,152.0
MoS2,52.0,23.0
Na3PS4,18.0,6.0
NaBr,20.0,9.0
NaCl,25.0,13.0
NaF,48.0,25.0
NaI,16.0,7.0
NaNbO3,140.0,65.0
NaSICON,45.0,18.0
Nb,170.0,38.0
NbB2,255.0,170.0
NbC,302.0,212.0
NbN,301.0,165.0
NdTe,40.0,14.0
Ni,180.0,76.0
Ni3Al,180.0,78.0
NiAl2O4,188.0,86.0
NiFe2O4,168.0,72.0
NiO,190.0,82.0
NiTi,130.0,35.0
PbS,55.0,23.0
PbSe,50.0,21.0
PbTe,44.0,18.0
PbTiO3,120.0,55.0
Pd,180.0,44.0
PrO2,195.0,80.0
PrSe,44.0,16.0
Pt,230.0,61.0
RbF,27.0,11.0
Rh,270.0,150.0
Sc2O3,175.0,82.0
ScN,195.0,110.0
Si,100.0,67.0
SiC,211.0,186.0
SiO2,37.0,31.0
Sm2O3,145.0,67.0
SmS,58.0,22.0
SnO2,210.0,105.0
SnS,48.0,22.0
SnSe,40.0,18.0
SrB6,140.0,88.0
SrF2,72.0,35.0
SrO,90.0,45.0
SrSiO3,88.0,45.0
SrTiO3,175.0,105.0
SrZrO3,175.0,98.0
Ta,200.0,69.0
TaB2,245.0,158.0
TaC,344.0,216.0
TaN,280.0,151.0
TbO2,205.0,85.0
ThO2,210.0,90.0
Ti,110.0,41.0
Ti3Al,120.0,68.0
TiAl,110.0,58.0
TiB2,240.0,199.0
TiC,242.0,187.0
TiN,318.0,166.0
TiO2,206.66666666666666,103.33333333333333
TmSe,48.0,17.0
V,160.0,47.0
V2O3,200.0,100.0
VB2,262.0,168.0
VC,268.0,158.0
VN,262.0,154.0
W,310.0,161.0
WC,439.0,282.0
WS2,56.0,28.0
Y2O3,170.0,80.0
Y2SiO5,155.0,72.0
YFeO3,155.0,65.0
YbO,85.0,35.0
YbS,52.0,18.0
YbTe,42.0,14.0
Zn,70.0,43.0
Zn3P2,42.0,18.0
ZnAl2O4,200.0,105.0
ZnFe2O4,170.0,75.0
ZnO,140.0,67.0
ZnS,77.0,32.0
ZnSe,62.0,26.0
ZnTe,51.0,22.0
ZrB2,221.0,182.0
ZrC,223.0,172.0
ZrN,250.0,149.0
ZrO2,200.0,95.0
ZrSiO4,220.0,110.0
ZrW2O8,70.0,32.0

File: materials_ai/data/property_data/yield_strength_data.csv
formula,yield_strength_MPa,material_class,condition
Steel_1018,370,steel,annealed
Steel_1045,505,steel,annealed
Steel_1095,565,steel,annealed
Steel_4140,655,steel,quenched_tempered
Steel_4340,860,steel,quenched_tempered
Steel_A36,250,steel,hot_rolled
Steel_AISI304,205,steel,annealed
Steel_AISI316,290,steel,annealed
Steel_AISI410,275,steel,annealed
Steel_AISI440C,450,steel,quenched_tempered
Steel_H13,1650,steel,quenched_tempered
Steel_D2,1650,steel,quenched_tempered
Steel_M2,2500,steel,quenched_tempered
Steel_Maraging300,2000,steel,aged
Steel_Maraging350,2400,steel,aged
Steel_Maraging250,1800,steel,aged
Al_1100,34,aluminum_alloy,annealed
Al_2024,345,aluminum_alloy,T6
Al_3003,145,aluminum_alloy,annealed
Al_5052,193,aluminum_alloy,H32
Al_6061,276,aluminum_alloy,T6
Al_7075,503,aluminum_alloy,T6
Al_7079,469,aluminum_alloy,T6
Al_2014,415,aluminum_alloy,T6
Al_5083,228,aluminum_alloy,H116
Al_5456,255,aluminum_alloy,H116
Al_8090,440,aluminum_alloy,T8
Al_2090,520,aluminum_alloy,T8
Ti_CP_Grade1,170,titanium_alloy,annealed
Ti_CP_Grade2,275,titanium_alloy,annealed
Ti_CP_Grade4,480,titanium_alloy,annealed
Ti_6Al4V,880,titanium_alloy,annealed
Ti_6Al4V_ELI,795,titanium_alloy,annealed
Ti_5Al2.5Sn,790,titanium_alloy,annealed
Ti_6Al2Sn4Zr6Mo,1030,titanium_alloy,solution_aged
Ti_10V2Fe3Al,1100,titanium_alloy,solution_aged
Ti_13V11Cr3Al,1170,titanium_alloy,solution_aged
Ti_15Mo3Nb3Al,860,titanium_alloy,annealed
Ti_3Al8V6Cr4Mo4Zr,1190,titanium_alloy,solution_aged
Ni_200,148,nickel_alloy,annealed
Ni_201,103,nickel_alloy,annealed
Inconel_600,310,nickel_alloy,annealed
Inconel_625,517,nickel_alloy,annealed
Inconel_718,1100,nickel_alloy,aged
Inconel_X750,815,nickel_alloy,aged
Inconel_690,310,nickel_alloy,annealed
Hastelloy_C276,355,nickel_alloy,annealed
Hastelloy_X,360,nickel_alloy,annealed
Hastelloy_C22,370,nickel_alloy,annealed
Monel_400,240,nickel_alloy,annealed
Monel_K500,790,nickel_alloy,aged
Waspaloy,795,nickel_alloy,aged
Rene_41,890,nickel_alloy,aged
CoCr,500,cobalt_alloy,cast
Stellite_6,540,cobalt_alloy,cast
Stellite_21,590,cobalt_alloy,cast
MP35N,1530,cobalt_alloy,aged
Cu_OFHC,69,copper_alloy,annealed
Cu_Be,895,copper_alloy,aged
Brass_C260,145,copper_alloy,annealed
Brass_C360,124,copper_alloy,annealed
Bronze_C510,345,copper_alloy,hard
Bronze_C932,145,copper_alloy,as_cast
Cu_Ni_90_10,110,copper_alloy,annealed
Cu_Ni_70_30,145,copper_alloy,annealed
Mo_TZM,760,refractory_alloy,stress_relieved
W_Re_25,850,refractory_alloy,annealed
Nb_1Zr,180,refractory_alloy,annealed
Ta_10W,345,refractory_alloy,annealed
Ta_2.5W,250,refractory_alloy,annealed
Fe,120,metal,annealed
Cu,33,metal,annealed
Al,15,metal,annealed
Ti,140,metal,annealed
Ni,59,metal,annealed
W,750,metal,annealed
Mo,450,metal,annealed
Ta,200,metal,annealed
Nb,150,metal,annealed
Co,255,metal,annealed
Zn,110,metal,rolled
Mg,21,metal,annealed
Sn,12,metal,annealed
Pb,9,metal,annealed
Au,30,metal,annealed
Ag,35,metal,annealed
Pt,70,metal,annealed
Pd,145,metal,annealed
Rh,310,metal,annealed
Mg_AZ31,170,magnesium_alloy,extruded
Mg_AZ91,160,magnesium_alloy,as_cast
Mg_WE43,190,magnesium_alloy,T6
Mg_ZK60,285,magnesium_alloy,extruded
Mg_EZ33,140,magnesium_alloy,T5
Mg_AM60,130,magnesium_alloy,as_cast
Mg_AS41,140,magnesium_alloy,as_cast
Mg_QE22,205,magnesium_alloy,T6
Zr_Zircaloy2,310,zirconium_alloy,annealed
Zr_Zircaloy4,380,zirconium_alloy,annealed
Zr_2.5Nb,310,zirconium_alloy,annealed
Be_S200H,240,beryllium,hot_pressed
Be_S65B,207,beryllium,hot_pressed
Duplex_2205,450,steel,annealed
Duplex_2507,550,steel,annealed
CF8M,205,steel,cast
CA6NM,620,steel,quenched_tempered
17_4PH,1100,steel,aged
17_7PH,1310,steel,aged
15_5PH,1100,steel,aged
13_8PH,1515,steel,aged
Nitronic_50,380,steel,annealed
Nitronic_60,415,steel,annealed
